Repository: Naveen3522/WeldingSlm

# WeldingSlm

A small welding-domain language model (Llama‑3.2‑1B, fine‑tuned with LoRA) plus **Weld Assist**, a local web app that answers welding questions only from your own Word documents. Everything runs on your machine through [Ollama](https://ollama.com).

| Folder | What it is |
|---|---|
| `welding-assistant/` | The web app (chat, agents, formulas, library, drafts). See its [README](welding-assistant/README.md). |
| `welding_slm/` | Model pipeline: datasets, training (`pipeline/train.py`), export (`pipeline/export.py`), evaluation, and the trained `lora_adapter/`. |
| `KnowledgeBase/` | Source `.docx` documents the model and app are built from. |

File: welding_slm/02_chunks.json (part 1 of 70)
[
  {
    "source": "00_Contents_and_Chapter_Index.docx",
    "heading": "00_Contents_and_Chapter_Index",
    "text": "Contents and Chapter Index\n\nThe full catalogue of the reference set — seventy-eight chapters in ten volumes, what each one covers, the questions it answers, and the cross-cutting indexes that find a subject when you do not know which chapter holds it.\n\nIn This Document\n\n1. Scope of the reference set\n\n2. How the set is organized\n\n3. Volume structure\n\n4. Chapter catalogue — Volume 1: Resistance welding\n\n5. Chapter catalogue — Volume 2: Materials, metallurgy and shared fundamentals\n\n6. Chapter catalogue — Volume 3: Quality, qualification and inspection\n\n7. Chapter catalogue — Volume 4: Arc welding processes\n\n8. Chapter catalogue — Volume 5: Resistance process family, extended\n\n9. Chapter catalogue — Volume 6: Beam processes\n\n10. Chapter catalogue — Volume 7: Solid-state processes\n\n11. Chapter catalogue — Volume 8: Other joining and allied processes\n\n12. Chapter catalogue — Volume 9: Automation, environments and welding data\n\n13. Chapter catalogue — Volume 10: Consolidated reference\n\n14. Subject index — where to find a topic\n\n15. Where spatter is treated\n\n16. Where decision tables and selection frameworks are held\n\n17. Where defect diagnosis is held\n\n18. Standards cited across the set\n\n19. Document conventions\n\n20. Extent\n\n1. Scope of the Reference Set",
    "chunk_id": 0
  },
  {
    "source": "00_Contents_and_Chapter_Index.docx",
    "heading": "00_Contents_and_Chapter_Index",
    "text": "16. Where decision tables and selection frameworks are held\n\n17. Where defect diagnosis is held\n\n18. Standards cited across the set\n\n19. Document conventions\n\n20. Extent\n\n1. Scope of the Reference Set\n\nThis is a working reference on welding engineering across the full range of industrial joining processes. It covers process mechanics, the components of each process and what each component does, material weldability, joint and procedure decisions, defects and their diagnosis and correction, qualification and quality frameworks, inspection, automation, and the economics of process choice.\n\nIt is written to answer four kinds of question:\n\n| Question type | Example | Where answered |\n| --- | --- | --- |\n| How does it work? | What does constricting a tungsten arc through an orifice actually buy? | The process chapters |\n| When do I use it? | Which processes remain available for 2 mm aluminium, one-sided access, high volume? | Chapters 51, 55, 68, 73 |\n| What went wrong, and why? | What does clustered porosity indicate that uniform porosity does not? | Chapters 36, 47, 54, 74 |\n| What must I do, in what order? | How is a preheat temperature actually decided? | The procedure sections of each chapter |",
    "chunk_id": 1
  },
  {
    "source": "00_Contents_and_Chapter_Index.docx",
    "heading": "00_Contents_and_Chapter_Index",
    "text": "rosity indicate that uniform porosity does not? | Chapters 36, 47, 54, 74 |\n| What must I do, in what order? | How is a preheat temperature actually decided? | The procedure sections of each chapter |\n\nIt contains no welding parameters, no acceptance limits, no cost figures and no product or vendor names. The reasons are set out in Chapter 78, which states the boundaries of the set in full.\n\n2. How the Set Is Organized\n\nEvery chapter follows the same structure, so that a reader who knows one chapter knows how to navigate all of them.\n\n| Element | Purpose |\n| --- | --- |\n| Title and lede | What the chapter covers, in one sentence |\n| In This Chapter | Numbered section list, used as the chapter's own index |\n| Numbered sections | Mechanism first, then components, then decisions, then execution |\n| Decision tables | Selection and comparison presented as tables, not prose |\n| Setup and execution procedure | Numbered before/during/after steps, in every process chapter |\n| Failure or defect catalogue | Symptom, mechanism, discriminator, corrective action |\n| Worked example | One real scenario carried end to end |\n| Known gaps | What the chapter does not settle, and where to go instead |\n| Sources | Numbered citations, resolved to the standard or publication |",
    "chunk_id": 2
  },
  {
    "source": "00_Contents_and_Chapter_Index.docx",
    "heading": "00_Contents_and_Chapter_Index",
    "text": "ed example | One real scenario carried end to end |\n| Known gaps | What the chapter does not settle, and where to go instead |\n| Sources | Numbered citations, resolved to the standard or publication |\n\nThe format is chosen per concept, not per chapter. Material selection appears as decision tables; defect resolution as symptom-to-action tables with discriminators; procedures as numbered steps; comparisons as matrices; mechanisms as prose. A concept that is genuinely a decision is never written as a paragraph.\n\n3. Volume Structure\n\n| Volume | Subject | Chapters | Pages |\n| --- | --- | --- | --- |\n| 1 | Resistance welding — fundamentals through execution | 01–20 | 177 |\n| 2 | Materials, metallurgy and shared fundamentals | 21–30 | 114 |\n| 3 | Quality, qualification, inspection and safety | 31–37 | 75 |\n| 4 | Arc welding processes | 38–47 | 121 |\n| 5 | Resistance process family, extended | 48–51 | 43 |\n| 6 | Beam processes | 52–55 | 46 |\n| 7 | Solid-state processes | 56–62 | 80 |\n| 8 | Other joining and allied processes | 63–68 | 74 |\n| 9 | Automation, environments and welding data | 69–72 | 48 |\n| 10 | Consolidated reference | 73–78 | 82 |\n|  | Total | 78 chapters | 860 pages |\n\n4. Chapter Catalogue — Volume 1: Resistance Welding",
    "chunk_id": 3
  },
  {
    "source": "00_Contents_and_Chapter_Index.docx",
    "heading": "00_Contents_and_Chapter_Index",
    "text": "| Ch. | Title | Pages | Covers |\n| --- | --- | --- | --- |\n| 01 | Fundamentals and Physics | 8 | Joule heating, dynamic resistance, the nugget, heat balance, the three-factor window of current, time and force |\n| 02 | Materials, Coatings and Weldability | 9 | Steel grades including AHSS, coatings and what they do to the process, aluminium, weldability lobes |\n| 03 | Electrodes and Tooling | 8 | Electrode alloys and classes, face geometry, cooling, dressing, alignment, wear mechanisms |\n| 04 | Power Systems, Transformers and Controllers | 9 | AC, MFDC and capacitor systems, secondary circuit, control modes, calibration |\n| 05 | Servo Guns and Gun Drive Systems | 14 | Force generation and control, gun stiffness and deflection, equalization, force verification |\n| 06 | Automation, PLC, Robot and Safety Integration | 7 | Cell architecture, interlocks, signal exchange, safety functions |\n| 07 | Cooling and Utilities | 6 | Water circuits, flow and temperature, air and power quality, the failures they cause |\n| 08 | WPS and Qualification | 11 | Resistance welding procedure specification, qualification and the variables that govern it |\n| 09 | Standards and Compliance | 15 | The resistance welding standards landscape and what each document requires |\n| 10 | Testing and Quality Verification | 6 | Destructive testing, peel and chisel, metallographic sectioning, sampling plans |",
    "chunk_id": 4
  },
  {
    "source": "00_Contents_and_Chapter_Index.docx",
    "heading": "00_Contents_and_Chapter_Index",
    "text": "| Ch. | Title | Pages | Covers |\n| --- | --- | --- | --- |\n| 11 | Process Monitoring and Adaptive Control | 6 | What is measurable in real time, monitoring against control, alarm design |\n| 12 | Troubleshooting and Diagnostics | 21 | The full symptom-to-cause catalogue: undersize welds, expulsion, sticking, indentation, cracking, shunting |\n| 13 | Preventive Maintenance and Electrode Life | 6 | Dressing intervals, stepper programmes, tip change, the maintenance that governs quality |\n| 14 | Specialized Processes | 6 | Projection, seam, cross-wire, micro-resistance and their distinguishing requirements |\n| 15 | Glossary | 5 | Resistance welding vocabulary |\n| 16 | Weld Sequence and Program Structure | 6 | Sequencing, shunting management, cycle structure, program organization |\n| 17 | Traceability and Digital Thread | 7 | Weld identification, data capture, record structure |\n| 18 | Master Index | 7 | Index to Volume 1 |\n| 19 | Production Weld Execution Procedure | 10 | The end-to-end production procedure, start of shift to release |\n| 20 | Material and Thickness Parameter Guide | 10 | Structured guidance on parameter derivation by material and thickness |\n\n5. Chapter Catalogue — Volume 2: Materials, Metallurgy and Shared Fundamentals",
    "chunk_id": 5
  },
  {
    "source": "00_Contents_and_Chapter_Index.docx",
    "heading": "00_Contents_and_Chapter_Index",
    "text": "| Ch. | Title | Pages | Covers |\n| --- | --- | --- | --- |\n| 21 | Welding Process Taxonomy and Classification | 13 | ISO 4063 numbering against AWS letter designations, why two systems persist, and why a wrong process identity invalidates every document downstream |\n| 22 | Shared Physics of Fusion Welding | 12 | Heat input, cooling rate and t8/5, weld pool behaviour, the heat-affected zone, residual stress, distortion and spatter — stated once for all fusion processes |\n| 23 | Weldability I: Carbon and Low-Alloy Steels | 12 | Carbon equivalent and its competing formulae, the four conditions for hydrogen cracking, how preheat is decided, solidification and lamellar tearing mechanisms |\n| 24 | Weldability II: Stainless Steels | 12 | Austenitic sensitization, duplex phase balance and its two-sided heat input window, ferritic grain growth, martensitic hydrogen cracking, ferrite control |\n| 25 | Weldability III: Aluminium Alloys | 11 | The oxide film, strength loss that welding cannot restore, hot cracking by alloy chemistry, hydrogen porosity, filler selection as crack avoidance |\n| 26 | Weldability IV: Nickel, Titanium, Copper, Cast Iron | 11 | The sluggish nickel pool and ductility-dip cracking, titanium's contamination limit and colour acceptance, copper's heat sink, cast iron's intolerance of a normal thermal cycle |",
    "chunk_id": 6
  },
  {
    "source": "00_Contents_and_Chapter_Index.docx",
    "heading": "00_Contents_and_Chapter_Index",
    "text": "| Ch. | Title | Pages | Covers |\n| --- | --- | --- | --- |\n| 27 | Dissimilar-Metal Joining | 10 | The five mechanisms that fail a dissimilar joint, predicting diluted weld chemistry, intermetallics, and the pairs that should not be fusion welded |\n| 28 | Joint Design, Edge Preparation, Symbols and Positions | 11 | The five joint types, groove geometry and what each dimension controls, welding symbols in both systems, positions and their consequences |\n| 29 | Filler Metal Classification and Selection | 11 | Decoding AWS and ISO consumable designations digit by digit, strength matching, hydrogen levels, storage and rebaking |\n| 30 | Shielding and Fuel Gases | 11 | What each gas does to the arc, the ISO 14175 group structure, carbon dioxide content as the strongest spatter lever, gas delivery failures |\n\n6. Chapter Catalogue — Volume 3: Quality, Qualification, Inspection and Safety",
    "chunk_id": 7
  },
  {
    "source": "00_Contents_and_Chapter_Index.docx",
    "heading": "00_Contents_and_Chapter_Index",
    "text": "| Ch. | Title | Pages | Covers |\n| --- | --- | --- | --- |\n| 31 | WPS and Procedure Qualification Across Processes | 11 | The WPS–PQR chain, the ISO, AWS and ASME systems compared where they actually differ, essential variables, and production drift outside the qualified range |\n| 32 | Welder and Operator Qualification | 9 | What a qualification certifies, range of approval, test position as a planning decision, continuity requirements that silently invalidate certificates |\n| 33 | Welding Quality Management Systems | 9 | Welding as a special process, ISO 3834 levels and how to choose one, the requirement areas, and where audits find gaps |\n| 34 | Preheat, Interpass and Post-Weld Heat Treatment | 10 | The three thermal controls and what each is for, heating and measurement practice, and where heat treatment does harm |\n| 35 | Non-Destructive and Destructive Testing of Welds | 12 | What each method detects and is blind to, method selection, defect orientation as the RT-against-UT discriminator, destructive testing |\n| 36 | Weld Imperfections and Acceptance Criteria | 13 | ISO 6520-1 classification group by group, causes and corrections, and how quality levels convert an imperfection into an accept or reject |\n| 37 | Welding Safety | 11 | Shock, radiation, fume, fire and asphyxiation — the physiology, the aggravating materials and processes, and the control hierarchy |",
    "chunk_id": 8
  },
  {
    "source": "00_Contents_and_Chapter_Index.docx",
    "heading": "00_Contents_and_Chapter_Index",
    "text": "mperfection into an accept or reject |\n| 37 | Welding Safety | 11 | Shock, radiation, fume, fire and asphyxiation — the physiology, the aggravating materials and processes, and the control hierarchy |\n\n7. Chapter Catalogue — Volume 4: Arc Welding Processes",
    "chunk_id": 9
  },
  {
    "source": "00_Contents_and_Chapter_Index.docx",
    "heading": "00_Contents_and_Chapter_Index",
    "text": "| Ch. | Title | Pages | Covers |\n| --- | --- | --- | --- |\n| 38 | Shielded Metal Arc Welding (SMAW) | 12 | The covering's five simultaneous jobs, electrode classes and their purposes, run-by-run execution, and where a century-old process is still correct |\n| 39 | Gas Metal Arc Welding (GMAW / MIG / MAG) | 14 | The four transfer modes as the central decision, the wire feed path as the hidden fault source, spatter control in full, the short-circuit lack-of-fusion trap |\n| 40 | Flux Cored Arc Welding (FCAW) | 12 | Fast-freezing slag and all-position deposition, why self-shielded and gas-shielded wires must never be substituted, stick-out as a deposition variable |\n| 41 | Gas Tungsten Arc Welding (GTAW) | 14 | Polarity and AC balance, tungsten selection and preparation, why identical parameters give different penetration, filler under separate control |\n| 42 | Plasma Arc Welding | 12 | What arc constriction buys — stiffness, standoff tolerance, keyhole penetration — and the complexity it costs |\n| 43 | Submerged Arc Welding | 13 | The flux blanket and the invisible arc, flux type as a metallurgical decision, and why the speed that makes it valuable makes it unforgiving |\n| 44 | Electroslag and Electrogas Welding | 10 | Vertical single-pass heavy section, slag-bath resistance melting, the grain structure problem, and where it remains the only economic answer |",
    "chunk_id": 10
  },
  {
    "source": "00_Contents_and_Chapter_Index.docx",
    "heading": "00_Contents_and_Chapter_Index",
    "text": "| Ch. | Title | Pages | Covers |\n| --- | --- | --- | --- |\n| 45 | Stud Welding | 11 | Drawn-arc and capacitor-discharge families, the ferrule and the lift-and-plunge sequence, the bend test as acceptance |\n| 46 | Arc Welding Power Sources and Equipment | 11 | Constant current against constant voltage, what duty cycle limits, inverters and waveform control, cable and connection faults that imitate process faults |\n| 47 | Arc Welding Defects, Troubleshooting and Process Comparison | 12 | Symptom-first diagnostic sequence, failure-mode cards for every fault family, spatter as a diagnostic signal, and the five-process comparison matrix |\n\n8. Chapter Catalogue — Volume 5: Resistance Process Family, Extended",
    "chunk_id": 11
  },
  {
    "source": "00_Contents_and_Chapter_Index.docx",
    "heading": "00_Contents_and_Chapter_Index",
    "text": "| Ch. | Title | Pages | Covers |\n| --- | --- | --- | --- |\n| 48 | Resistance Seam Welding | 11 | Wheel electrodes and overlapping nuggets, the four seam variants, and why wheel dressing and cooling govern quality more than the schedule |\n| 49 | Flash and Upset Welding | 11 | Flashing as a cleaning mechanism, the upset forge, and what the upset curve reveals |\n| 50 | High Frequency Welding | 12 | Skin and proximity effects concentrating current into the edges, the vee angle as master variable, impeders, and in-line weld line inspection |\n| 51 | Resistance Welding Family Selection | 9 | One framework across spot, projection, seam, flash, upset and high-frequency, organized by what the joint has to be |\n\n9. Chapter Catalogue — Volume 6: Beam Processes",
    "chunk_id": 12
  },
  {
    "source": "00_Contents_and_Chapter_Index.docx",
    "heading": "00_Contents_and_Chapter_Index",
    "text": "| Ch. | Title | Pages | Covers |\n| --- | --- | --- | --- |\n| 52 | Laser Beam Welding | 14 | Conduction and keyhole modes, wavelength and coupling by metal, fit-up intolerance, and hybrid laser-arc as the engineered answer to it |\n| 53 | Electron Beam Welding | 12 | Energy deposited inside the material, vacuum as both enabler and constraint, and the X-ray hazard |\n| 54 | Beam Welding Defects and Troubleshooting | 11 | Keyhole porosity, spiking, humping, drop-out and the missed joint, with the diagnostic sequence and the inspection problem a narrow weld creates |\n| 55 | Beam, Arc and Resistance Process Selection | 9 | When beam capital cost is justified — six deciding questions, the cost structure, the fit-up threshold, and when the answer is a hybrid |\n\n10. Chapter Catalogue — Volume 7: Solid-State Processes",
    "chunk_id": 13
  },
  {
    "source": "00_Contents_and_Chapter_Index.docx",
    "heading": "00_Contents_and_Chapter_Index",
    "text": "| Ch. | Title | Pages | Covers |\n| --- | --- | --- | --- |\n| 56 | Friction Welding | 13 | Direct-drive against inertia welding, self-cleaning and dissimilar capability, upset and torque curves as evidence |\n| 57 | Friction Stir Welding | 14 | Tool geometry as the working element, advancing and retreating side asymmetry, wormholes, root flaws and the kissing bond |\n| 58 | Ultrasonic Metal Welding | 11 | Lateral oscillation scrubbing oxide, millisecond bonding, battery tabs and terminations, the thin-to-thick rule |\n| 59 | Explosion Welding | 10 | Jetting as interface cleaning, the wavy bond line, and the transition joint as the process's most valuable product |\n| 60 | Cold Pressure Welding and Roll Bonding | 10 | Threshold deformation, surface preparation as the whole process, and where zero heat is the only acceptable answer |\n| 61 | Diffusion Welding | 12 | The three-stage mechanism, surface finish and flatness specified beyond any other process, and where furnace hours are justified |\n| 62 | Magnetic Pulse Welding | 10 | Capacitor discharge driving impact in microseconds, jetting without explosives, and aluminium-to-steel joints without the intermetallic |\n\n11. Chapter Catalogue — Volume 8: Other Joining and Allied Processes",
    "chunk_id": 14
  },
  {
    "source": "00_Contents_and_Chapter_Index.docx",
    "heading": "00_Contents_and_Chapter_Index",
    "text": "| Ch. | Title | Pages | Covers |\n| --- | --- | --- | --- |\n| 63 | Oxyfuel Gas Welding | 12 | Three flame settings doing three metallurgical jobs, low power density as weakness and virtue, and where it remains correct |\n| 64 | Thermal Cutting | 13 | Oxy-fuel, plasma and laser compared by mechanism, cut-edge quality as a determinant of downstream root fusion, and the hardened cut edge |\n| 65 | Wire Arc Additive Manufacturing and Surfacing | 14 | Thermal management in additive builds, dilution control as the objective in cladding, and how layered deposits behave differently |\n| 66 | Brazing | 12 | Capillary action and joint clearance, strength from geometry rather than filler, heating methods compared, and where brazing beats welding |\n| 67 | Soldering | 12 | Electronics against plumbing as two disciplines, the intermetallic layer as the determinant, and failures that appear only in service |\n| 68 | Joining Process Selection | 11 | Whether the joint should be welded at all — five families compared on the criteria that decide it, and hybrid combinations |\n\n12. Chapter Catalogue — Volume 9: Automation, Environments and Welding Data",
    "chunk_id": 15
  },
  {
    "source": "00_Contents_and_Chapter_Index.docx",
    "heading": "00_Contents_and_Chapter_Index",
    "text": "| Ch. | Title | Pages | Covers |\n| --- | --- | --- | --- |\n| 69 | Robotic and Automated Arc Welding | 14 | Automation removes the welder's continuous correction, so variation must be engineered out or sensed; fixturing and part tolerance become the quality system |\n| 70 | Orbital and Pipe Welding | 13 | Four positions in one continuous weld, sector programming, and the root pass carrying the joint's risk |\n| 71 | Underwater and Special-Environment Welding | 11 | Wet welding's quench and hydrogen problem, the habitat solution, and confined, hot, radioactive and explosive environments |\n| 72 | Digital Welding Engineering | 10 | The procedure, qualification and personnel database, weld data monitoring by process, traceability, and the honest limits of what recorded data proves |\n\n13. Chapter Catalogue — Volume 10: Consolidated Reference",
    "chunk_id": 16
  },
  {
    "source": "00_Contents_and_Chapter_Index.docx",
    "heading": "00_Contents_and_Chapter_Index",
    "text": "| Ch. | Title | Pages | Covers |\n| --- | --- | --- | --- |\n| 73 | Master Process-Selection Framework | 12 | Seven screens in order from joining family to capability, the master selection table, conflict resolution, commonly confused process pairs, and three worked selections |\n| 74 | Master Defect, Cause and Corrective-Action Index | 17 | Every imperfection in the set by ISO 6520-1 group, with mechanism, discriminators and corrective action; resistance, solid-state, beam, brazing and soldering imperfections; the discriminator tables; containment against correction |\n| 75 | Standards Cross-Reference: ISO, EN, AWS and ASME | 14 | How each system is structured, process nomenclature, qualification routes, consumables, material grouping, acceptance, NDT, symbols, and what does not transfer between systems |\n| 76 | Welding Economics and Productivity | 13 | Where the money goes, the cost model, operating factor as the dominant variable, deposition rate against efficiency, quality cost, automation economics, and seven estimating errors |\n| 77 | Cross-Process Glossary and Term Index | 15 | Terms that mean different things in different processes, the A–Z glossary, abbreviations, process designation index, units and their traps |",
    "chunk_id": 17
  },
  {
    "source": "00_Contents_and_Chapter_Index.docx",
    "heading": "00_Contents_and_Chapter_Index",
    "text": "| Ch. | Title | Pages | Covers |\n| --- | --- | --- | --- |\n| 78 | Known Gaps and the Boundaries of This Reference Set | 11 | The four kinds of gap, what is deliberately excluded and why, where sources disagree, and the questions the set can and cannot answer |\n\n14. Subject Index — Where to Find a Topic",
    "chunk_id": 18
  },
  {
    "source": "00_Contents_and_Chapter_Index.docx",
    "heading": "00_Contents_and_Chapter_Index",
    "text": "| Subject | Chapters |\n| --- | --- |\n| Acceptance criteria | 36, 74, 75 |\n| Additive manufacturing (arc) | 65 |\n| Aluminium | 25, 39, 41, 57, 62 |\n| Arc blow | 22, 39 |\n| Arc physics | 22 |\n| Automation and robotics | 06, 69, 76 |\n| Brazing | 66, 68 |\n| Carbon equivalent | 23, 34, 78 |\n| Cast iron | 26 |\n| Cladding and surfacing | 65 |\n| Consumables and filler metals | 29, 38, 40, 75 |\n| Copper alloys | 26, 58, 62 |\n| Cost and productivity | 76 |\n| Cracking mechanisms | 23, 24, 25, 26, 27, 74 |\n| Cutting (thermal) | 64 |\n| Dissimilar metals | 27, 59, 62, 66, 68 |\n| Distortion and residual stress | 22, 28, 34 |\n| Duplex stainless | 24 |\n| Economics | 55, 76 |\n| Electrodes (resistance) | 03, 13 |\n| Fatigue and weld toes | 28, 34, 78 |\n| Fit-up and tolerance | 28, 55, 69, 73 |\n| Fume and safety | 37 |\n| Gases | 30 |\n| Heat input | 22, 34 |\n| Hydrogen cracking | 23, 34, 74 |\n| Inspection and NDT | 35, 74, 75 |\n| Joint design | 28, 73, 76 |\n| Kissing bonds | 57, 61, 74 |\n| Lamellar tearing | 23, 74 |\n| Nickel alloys | 26 |\n| Orbital welding | 70 |\n| Pipe welding | 70 |\n| Porosity | 36, 54, 74 |\n| Positioners | 69, 76 |\n| Preheat and PWHT | 34 |\n| Process selection | 51, 55, 68, 73 |\n| Qualification (procedure) | 31, 75 |\n| Qualification (personnel) | 32, 75 |\n| Quality management | 33, 72 |\n| Repair welding | 36, 74 |\n| Resistance welding | 01–20, 48–51 |\n| Safety | 37, 53, 71 |",
    "chunk_id": 19
  },
  {
    "source": "00_Contents_and_Chapter_Index.docx",
    "heading": "00_Contents_and_Chapter_Index",
    "text": "| Subject | Chapters |\n| --- | --- |\n| Sensitization | 24 |\n| Solid-state processes | 56–62 |\n| Soldering | 67 |\n| Spatter | see Section 15 |\n| Stainless steels | 24 |\n| Standards systems | 09, 75 |\n| Steel weldability | 23 |\n| Titanium | 26 |\n| Traceability | 17, 72 |\n| Transfer modes | 39, 76 |\n| Underwater welding | 71 |\n| Welding symbols | 28, 75 |\n\n15. Where Spatter Is Treated\n\nSpatter is treated as a subject in its own right rather than as an incidental nuisance, because it is a leading indicator of a process outside its intended operating window, a direct cost, and a cause of secondary damage.",
    "chunk_id": 20
  },
  {
    "source": "00_Contents_and_Chapter_Index.docx",
    "heading": "00_Contents_and_Chapter_Index",
    "text": "| Chapter | Treatment |\n| --- | --- |\n| 22 | The physics — droplet detachment and expulsion mechanisms common to fusion processes |\n| 30 | Shielding gas composition as the strongest single lever; carbon dioxide content and the argon fraction |\n| 36 | ISO 6520-1 code 602, acceptance by function rather than appearance, and removal damage |\n| 39 | GMAW transfer modes, globular transfer as the high-spatter regime, and the full diagnosis order |\n| 40 | Stick-out, slag systems and spatter in tubular wire processes |\n| 47 | Spatter as a fault-family leading indicator in the arc troubleshooting sequence |\n| 54 | Beam process spatter as a keyhole instability indicator |\n| 74 | The cross-process treatment: the six-step diagnosis order, and the distinct meaning of expulsion in resistance welding |\n| 76 | Spatter as a double cost — lost deposition efficiency plus removal labour |\n| 77 | The two incompatible definitions of the word, flagged as a vocabulary trap |\n| 01, 12 | Resistance welding expulsion — the process-window indicator, not a cosmetic defect |\n\n16. Where Decision Tables and Selection Frameworks Are Held",
    "chunk_id": 21
  },
  {
    "source": "00_Contents_and_Chapter_Index.docx",
    "heading": "00_Contents_and_Chapter_Index",
    "text": "| Decision | Chapter |\n| --- | --- |\n| Should this be welded at all? | 68 |\n| Which welding process? | 73 (master), 51, 55 |\n| Which arc process? | 47 |\n| Which resistance process? | 51 |\n| Which beam process, and is beam justified? | 55 |\n| Which material can be welded by what? | 73, and Chapters 23–27 |\n| Which filler metal? | 29 |\n| Which shielding gas? | 30 |\n| Which joint preparation? | 28 |\n| Which qualification route? | 31, 75 |\n| Which quality requirement level? | 33 |\n| Which inspection method? | 35 |\n| Preheat, interpass or PWHT? | 34 |\n| Automate or not? | 69, 76 |\n| Which standards system applies? | 75 |\n\n17. Where Defect Diagnosis Is Held\n\n| Process family | Chapter |\n| --- | --- |\n| All fusion welds — classification and acceptance | 36 |\n| Arc processes — symptom-first diagnosis and fault families | 47 |\n| Beam processes | 54 |\n| Resistance welding | 12 |\n| Solid-state processes | Within each process chapter, 56–62 |\n| Brazing and soldering | 66, 67 |\n| All processes, consolidated | 74 |\n\nChapter 74 is the entry point when the process is known but the chapter is not, or when the same condition needs to be compared across processes.\n\n18. Standards Cited Across the Set\n\nThe set cites published standards rather than reproducing them. The documents referenced most often:",
    "chunk_id": 22
  },
  {
    "source": "00_Contents_and_Chapter_Index.docx",
    "heading": "00_Contents_and_Chapter_Index",
    "text": "| Standard | Subject |\n| --- | --- |\n| ISO 4063 | Process nomenclature and reference numbers |\n| ISO 6520-1 | Classification of geometric imperfections |\n| ISO 5817 | Quality levels — steel, nickel, titanium (beam welding excluded) |\n| ISO 10042 | Quality levels — aluminium arc welds |\n| ISO 13919 | Quality levels — beam welds |\n| ISO 3834 (parts 1–6) | Quality requirements for fusion welding |\n| ISO 14731 | Welding coordination tasks and responsibilities |\n| ISO 15607 / 15609–15614 | Procedure specification and the five qualification routes |\n| ISO 9606 (parts 1–5) | Welder qualification |\n| ISO 14732 | Welding operators and setters |\n| ISO 14175 | Shielding gases and gas mixtures |\n| ISO 17635 | NDT of welds — method selection |\n| ISO 17636 / 17640 / 17638 / 3452 / 17637 | NDT method standards |\n| ISO 11666 / 23277 / 23278 | NDT acceptance standards |\n| ISO 9013 | Thermal cut quality |\n| ISO 25239 | Friction stir welding — aluminium |\n| ISO 15620 | Friction welding |\n| ISO 14555 | Stud welding |\n| ISO 13585 / 17672 / 18279 | Brazing — qualification, fillers, imperfections |\n| ISO 25901 | Vocabulary |\n| ISO 2553 | Welding symbols |\n| ISO/TR 15608 | Material grouping |\n| AWS D1.1/D1.1M | Structural welding code — steel |\n| AWS D1.2 / D1.3 / D1.4 / D1.5 / D1.6 | Aluminium, sheet, reinforcing, bridge, stainless |\n| AWS A5 series | Consumable classification |",
    "chunk_id": 23
  },
  {
    "source": "00_Contents_and_Chapter_Index.docx",
    "heading": "00_Contents_and_Chapter_Index",
    "text": "| Standard | Subject |\n| --- | --- |\n| AWS A2.4 / A3.0 | Symbols; terms and definitions |\n| AWS D17.1 / D17.2 | Aerospace fusion and resistance welding |\n| ASME BPVC Section IX | Welding, brazing and fusing qualifications |\n| ASME BPVC Section V / VIII / I | Examination; pressure vessels; boilers |\n| ANSI/AWS Z49.1 | Safety in welding, cutting and allied processes |\n| IEC 60974 series | Arc welding equipment |\n| IEC 60825 / ISO 11553 | Laser safety; laser machine safety |\n| ISO 10218 / ISO/TS 15066 | Robot safety; collaborative operation |\n| IPC J-STD-001 / IPC-A-610 | Soldered electronic assemblies |\n| EN 1090-2 / EN 15085 | Structural steel execution; railway vehicle welding |\n\nChapter 75 sets out how these systems relate and where they do not correspond.\n\n19. Document Conventions\n\n| Convention | Meaning |\n| --- | --- |\n| Bold in tables | The determining factor, the limiting condition, or the answer that decides |\n| Numbered sections | Referenced as \"Chapter N, Section M\" |\n| Chapter references | Given as \"(Ch. N)\" or \"Chapter N\" |\n| `[S1]`–`[S7]` | Source citations, resolved at the end of each chapter |\n| \"Known gaps\" | What the chapter does not settle, stated deliberately |\n| Process numbers | ISO 4063; edition stated where it matters |\n| Units | SI, with common alternatives noted in Chapter 77, Section 12 |\n| Standards | Cited, never reproduced |",
    "chunk_id": 24
  },
  {
    "source": "00_Contents_and_Chapter_Index.docx",
    "heading": "00_Contents_and_Chapter_Index",
    "text": ", stated deliberately |\n| Process numbers | ISO 4063; edition stated where it matters |\n| Units | SI, with common alternatives noted in Chapter 77, Section 12 |\n| Standards | Cited, never reproduced |\n\nTwo editorial rules run through the whole set. First, where authoritative sources disagree — the carbon equivalent formula being the clearest case — both positions are given with the discriminating condition, rather than one being chosen silently. Second, no parameter values, acceptance limits, costs or product names appear anywhere; Chapter 78 explains why in full.\n\n20. Extent\n\n| Measure | Value |\n| --- | --- |\n| Chapters | 78 |\n| Volumes | 10 |\n| Total pages | 860 |\n| Average pages per chapter | 11 |\n| Shortest chapter | 5 pages (Ch. 15, Glossary) |\n| Longest chapter | 21 pages (Ch. 12, Troubleshooting and Diagnostics) |\n| Processes covered by ISO 4063 number | 40+ |\n| Material families with dedicated weldability treatment | 9 |\n| Dedicated defect and troubleshooting chapters | 6 |\n| Dedicated selection and decision chapters | 6 |",
    "chunk_id": 25
  },
  {
    "source": "01_Fundamentals_and_Physics.docx",
    "heading": "Chapter 1 — Fundamentals and Physics of Resistance Spot Welding > In This Chapter",
    "text": "1. Definition and process classification\n\n2. Why the process works: the resistance distribution\n\n3. The weld cycle: squeeze, weld, hold, release\n\n4. Governing physical relationships (Q = I²Rt and dynamic resistance)\n\n5. The weldability lobe / process window\n\n6. Design rules with numeric, sourced values\n\n7. Main process variables and what each one controls\n\n8. Quality outcomes and common misconceptions\n\n9. Core terminology quick reference\n\n10. Sources referenced in this chapter",
    "chunk_id": 26
  },
  {
    "source": "01_Fundamentals_and_Physics.docx",
    "heading": "1. Definition and Process Classification",
    "text": "Resistance spot welding (RSW) is a resistance-welding process that produces a weld at the faying (contacting) surfaces between overlapping parts, using heat obtained from the resistance to the flow of welding current through the parts, combined with the application of mechanical force through the electrodes [S9]. It belongs to the pressure-welding family: unlike arc or laser welding, no filler metal is added and no arc is struck. The joint forms entirely from localized resistive heating under clamping force, which is why the process is sometimes described to newcomers as \"welding by squeezing and cooking,\" a simplification that is directionally correct even though it skips the electrical detail that actually governs weld quality.",
    "chunk_id": 27
  },
  {
    "source": "01_Fundamentals_and_Physics.docx",
    "heading": "1. Definition and Process Classification",
    "text": "is sometimes described to newcomers as \"welding by squeezing and cooking,\" a simplification that is directionally correct even though it skips the electrical detail that actually governs weld quality.\n\nRSW is assigned process reference number 21 in the ISO nomenclature system, with 211 (indirect spot welding) and 212 (direct spot welding) as its sub-variants. Resistance seam welding is numbered 22 and projection welding is numbered 23 in the same scheme [S1]. \"Direct\" spot welding means both electrodes contact the stack directly opposite one another on either face; \"indirect\" spot welding passes current through one electrode into the stack and returns it through a shunt or an adjacent point rather than through a mirrored electrode. The distinction is not academic: indirect welding produces asymmetric current density through the stack and is materially more prone to shunting losses, so a procedure written for direct welding cannot be assumed to transfer to an indirect configuration without re-qualification.",
    "chunk_id": 28
  },
  {
    "source": "01_Fundamentals_and_Physics.docx",
    "heading": "1. Definition and Process Classification",
    "text": "| ISO 4063 Code | Process | Electrode Arrangement |\n| --- | --- | --- |\n| 21 | Resistance spot welding (general) | Localized nugget at overlapping faying surfaces |\n| 211 | Indirect spot welding | Current returns through a shunt or adjacent point, not a mirrored electrode |\n| 212 | Direct spot welding | Electrodes directly opposite each other on either face of the stack |\n| 22 | Resistance seam welding | Continuous or intermittent linear weld, typically rotating wheel electrodes |\n| 23 | Projection welding | Weld localized by a pre-formed projection, embossment or intersection |",
    "chunk_id": 29
  },
  {
    "source": "01_Fundamentals_and_Physics.docx",
    "heading": "2. Why the Process Works: The Resistance Distribution",
    "text": "The total electrical resistance in a spot-welding circuit is the sum of several resistances in series: the bulk resistance of each sheet, the contact resistance at each sheet-to-sheet (faying) interface, and the contact resistance at each electrode-to-sheet interface. For structural steels, the electrical and thermal conductivity of the workpiece is far lower than that of the copper-alloy electrodes, so under Joule heating (Q = I²Rt) the heat is generated disproportionately at the sheet interfaces rather than in the electrodes or the bulk of the sheet [S13]. This is the entire reason spot welding of steel works efficiently with copper tooling: copper carries the current with low loss, and the workpiece itself becomes the resistive heating element at the one location — the faying interface — where heat is actually wanted.",
    "chunk_id": 30
  },
  {
    "source": "01_Fundamentals_and_Physics.docx",
    "heading": "2. Why the Process Works: The Resistance Distribution",
    "text": "ith copper tooling: copper carries the current with low loss, and the workpiece itself becomes the resistive heating element at the one location — the faying interface — where heat is actually wanted.\n\nA second, self-reinforcing effect drives nugget growth once heating starts. As the steel at the interface heats, its electrical resistivity rises further relative to the still-cool copper electrodes, which concentrates additional heating at the same location. Because of this positive-feedback heating and the small thermal mass involved, a steel spot-weld nugget can form in on the order of one-fifth of a second under production conditions [S13]. This is also why resistance spot welding is compatible with high-volume, high-cycle-rate automotive and appliance production: the fusion event itself is extremely fast, and cycle time in a robotic cell is dominated by gun approach, squeeze and hold time — not by the weld pulse.",
    "chunk_id": 31
  },
  {
    "source": "01_Fundamentals_and_Physics.docx",
    "heading": "2. Why the Process Works: The Resistance Distribution",
    "text": "| Material Note — Aluminum Is Different Aluminum is treated separately in the Specialized Processes chapter because its electrical and thermal conductivity are much closer to copper's own. The same physics does not concentrate heat as efficiently at the faying interface, so roughly three times the current and about one-third the weld time (versus an equivalent steel joint) are commonly needed, together with a much narrower usable process window [S14]. A schedule philosophy built around steel behavior should never be applied to aluminum by simple parameter scaling. |\n| --- |",
    "chunk_id": 32
  },
  {
    "source": "01_Fundamentals_and_Physics.docx",
    "heading": "3. The Weld Cycle: Squeeze, Weld, Hold, Release",
    "text": "Every RSW cycle — regardless of controller make or naming convention — passes through the same functional stages. Vendor documentation and different controller families name these stages slightly differently (see Chapter 16, Weld Sequence and Program Structure, for how these functional stages map onto a specific controller's program-block naming), but the underlying physical requirement at each stage is universal and grounded in ISO 17677-1 terminology.",
    "chunk_id": 33
  },
  {
    "source": "01_Fundamentals_and_Physics.docx",
    "heading": "3. The Weld Cycle: Squeeze, Weld, Hold, Release",
